Repository: rpw199912j/matminer

File: matminer/utils/data_files/bvparm2016.cif (part 3 of 3)
# ACCUMULATED TABLE OF BOND VALENCE PARAMETERS
Th 4   O  -2    2.167    0.37     b   ?
Th 4   O  -2    2.117    0.420    bs  ?
Th 4   O  -2    2.18     0.35     p   ?
Th 4   S  -2    2.64     0.37     b   ? 
Th 4   Se -2    2.76     0.37     b   ?
Th 4   Te -2    2.94     0.37     b   ?
Th 4   F  -1    2.068    0.37     a   ?
Th 4   F  -1    2.05     0.40     p   ?
Th 4   Cl -1    2.55     0.37     b   ?
Th 4   Cl -1    2.52     0.40     p   ?
Th 4   Br -1    2.71     0.37     b   ?
Th 4   Br -1    2.68     0.40     p   ?
Th 4   I  -1    2.93     0.37     b   ?
Th 4   I  -1    2.92     0.40     p   ?
Th 4   I  -1    2.96     0.37     e   unchecked
Th 4   N  -3    2.34     0.37     b   ?
Th 4   P  -3    2.73     0.37     b   ?
Th 4   As -3    2.80     0.37     b   ?
Th 4   H  -1    2.07     0.37     b   ?
Ti 2   F  -1    2.15     0.37     e   unchecked
Ti 2   Cl -1    2.31     0.37     e   unchecked
Ti 2   Br -1    2.49     0.37     e   unchecked
Ti 3   O  -2    1.654    0.545    bs  ?
Ti 3   O  -2    1.791    0.37     b   ?
Ti 3   S  -2    2.11     0.37     e   unchecked      
Ti 3   F  -1    1.723    0.37     b   ?
Ti 3   Cl -1    2.22     0.37     e   unchecked
Ti 3   Cl -1    2.17     0.37     b   ?
Ti 3   I  -1    2.52     0.37     e   unchecked
Ti 4   O  -2    1.815    0.37     a   ?
Ti 4   O  -2    1.819    0.342    bs  ?
Ti 4   O  -2    1.78     0.43     o   ?
Ti 4   S  -2    2.29     0.37     e   unchecked
Ti 4   F  -1    1.76     0.37     b   ?
Ti 4   Cl -1    2.19     0.37     b   ?
Ti 4   Br -1    2.36     0.37     e   unchecked
Ti 9   O  -2    1.790    0.37     k   'from transition metal complexes'
Ti 9   Cl -1    2.184    0.37     k   'from transition metal complexes'
Ti 9   Br -1    2.32     0.37     b   ?
Ti 9   I  -1    2.54     0.37     b   ?
Ti 9   S  -2    2.24     0.37     b   ?
Ti 9   Se -2    2.38     0.37     b   ? 
Ti 9   Te -2    2.60     0.37     b   ?
Ti 9   N  -3    1.93     0.37     b   ?
Ti 9   N  -3    1.906    0.37     k   'from transition metal complexes'
Ti 9   P  -3    2.36     0.37     b   ?
Ti 9   As -3    2.42     0.37     b   ?
Ti 9   H  -1    1.61     0.37     b   ?
Tl 1   O  -2    2.124    0.37     a   ?
Tl 1   O  -2    2.063    0.422    bs  ?
Tl 1   O  -2    2.172    0.37     b   ?
Tl 1   O  -2    2.162    0.37     bm  'in metal organic complexes'
Tl 1   O  -2    1.927    0.50     af  'inorganic and organic compounds'
Tl 1   S  -2    2.545    0.37     a   ?
Tl 1   F  -1    2.15     0.37     b   ?
Tl 1   Cl -1    2.56     0.37     b   ?
Tl 1   Cl -1    2.61     0.37     e   unchecked
Tl 1   Br -1    2.69     0.37     e   unchecked
Tl 1   I  -1    2.822    0.37     a   ?
Tl 1   N  -3    2.286    0.37     bm  'in metal organic complexes'
Tl 3   O  -2    2.003    0.37     b   ?
Tl 3   O  -2    1.874    0.504    bs  ?
Tl 3   O  -2    2.162    0.37     bm  'in metal organic complexes'
Tl 3   F  -1    1.88     0.37     b   ?
Tl 3   Cl -1    2.32     0.37     b   ?
Tl 3   Br -1    2.65     0.35     e   unchecked
Tl 3   N  -3    2.014    0.37     bm  'in metal organic complexes'
Tl 9   Br -1    2.70     0.37     b   ?
Tl 9   I  -1    2.91     0.37     b   ?
Tl 9   S  -2    2.63     0.37     b   ?
Tl 9   Se -2    2.70     0.37     b   ?
Tl 9   Te -2    2.93     0.37     b   ?
Tl 9   N  -3    2.29     0.37     b   ?
Tl 9   P  -3    2.71     0.37     b   ?
Tl 9   As -3    2.79     0.37     b   ?
Tl 9   H  -1    2.05     0.37     b   ?
Tm 3   O  -2    2.000    0.37     b   ?
Tm 3   O  -2    1.997    0.381    bs  ?
Tm 3   O  -2    1.968    0.37     ae  'from transition metal complexes'
Tm 3   S  -2    2.45     0.37     b   ?
Tm 3   Se -2    2.58     0.37     b   ?
Tm 3   Te -2    2.77     0.37     b   ?
Tm 3   F  -1    1.842    0.37     b   ?
Tm 3   F  -1    1.86     0.40     p   ?
Tm 3   F  -1    1.91     0.37     e   unchecked
Tm 3   Cl -1    2.38     0.37     b   ?
Tm 3   Cl -1    2.381    0.37     al  ?
Tm 3   Cl -1    2.35     0.40     p   ?
Tm 3   Br -1    2.53     0.37     b   ?
Tm 3   Br -1    2.50     0.40     p   ?
Tm 3   I  -1    2.74     0.37     b   ?
Tm 3   I  -1    2.74     0.40     p   ?
Tm 3   N  -3    2.14     0.37     b   ?
Tm 3   P  -3    2.53     0.37     b   ?
Tm 3   As -3    2.62     0.37     b   ?
Tm 3   H  -1    1.85     0.37     b   ?
U  2   O  -2    2.08     0.37     e   unchecked
U  3   S  -2    2.54     0.37     e   unchecked
U  3   F  -1    2.02     0.40     p   ?
U  3   F  -1    2.09     0.37     e   unchecked
U  3   Cl -1    2.49     0.40     p   ?
U  3   Br -1    2.64     0.40     p   ?
U  3   I  -1    2.87     0.40     p   ?
U  4   O  -2    2.112    0.37     b   ?
U  4   O  -2    2.100    0.373    bs  ?
U  4   O  -2    2.13     0.35     p   ?
U  4   S  -2    2.55     0.37     e   unchecked
U  4   F  -1    2.038    0.37     a   ?
U  4   F  -1    2.034    0.37     b   ?
U  4   F  -1    2.00     0.40     p   ?
U  4   Cl -1    2.47     0.40     p   ?
U  4   Br -1    2.60     0.40     p   ?
U  4   Br -1    2.61     0.37     e   unchecked
U  4   I  -1    2.88     0.37     e   unchecked
U  4   N  -3    2.18     0.37     e   unchecked
U  5   O  -2    2.075    0.37     b   ?
U  5   O  -2    2.009    0.660    bs  'small sample'
U  5   O  -2    2.10     0.35     p   ?
U  5   F  -1    1.966    0.37     b   ? 
U  5   F  -1    1.99     0.40     p   ? 
U  5   Cl -1    2.46     0.37     b   ?
U  5   Cl -1    2.43     0.40     p   ?
U  5   Br -1    2.7      0.35     e   unchecked
U  6   O  -2    2.051    0.519    r   ?
U  6   O  -2    2.046    0.473    bs  ?
U  6   O  -2    2.045    0.519    bo  ?
U  6   O  -2    2.075    0.37     a   ?
U  6   O  -2    2.08     0.35     p   ?
U  6   F  -1    1.98     0.40     p   ?
U  6   Cl -1    2.42     0.40     p   ?     
U  6   N  -3    1.93     0.35     e   unchecked
U  9   Br -1    2.63     0.37     b   ?
U  9   I  -1    2.84     0.37     b   ?
U  9   S  -2    2.56     0.37     b   ?
U  9   Se -2    2.70     0.37     b   ?
U  9   Te -2    2.86     0.37     b   ?
U  9   N  -3    2.24     0.37     b   ?
U  9   P  -3    2.64     0.37     b   ?
U  9   As -3    2.72     0.37     b   ?
U  9   H  -1    1.97     0.37     b   ?
V  1   O  -2    1.88     0.37     e   unchecked                
V  1   Cl -1    2.00     0.35     e   unchecked
V  2   O  -2    1.70     0.37     e   unchecked
V  2   S  -2    2.11     0.37     e   unchecked
V  2   F  -1    2.16     0.37     e   unchecked
V  2   Cl -1    2.44     0.37     e   unchecked
V  3   O  -2    1.743    0.37     a   ?
V  3   O  -2    1.718    0.412    bs  ?
V  3   O  -2    1.749    0.37     j   'from transition metal complexes'
V  3   S  -2    2.17     0.37     e   unchecked
V  3   S  -2    2.185    0.37     j   ?
V  3   F  -1    1.702    0.37     b   ? 
V  3   Cl -1    2.19     0.37     b   ?
V  3   Br -1    2.33     0.35     e   unchecked
V  3   N  -3    1.813    0.37     j   'from transition metal complexes'
V  3   N  -3    1.84     0.35     e   unchecked
V  4   O  -2    1.784    0.37     a   ?
V  4   O  -2    1.776    0.364    bs  ?
V  4   O  -2    1.780    0.37     j   'from transition metal complexes'
V  4   O  -2    1.735    0.37     j   'vanadyl bond only'
V  4   S  -2    2.226    0.37     j   'from transition metal complexes'
V  4   S  -2    2.181    0.37     j   'vanadyl bond only'
V  4   S  -2    2.24     0.37     e   unchecked
V  4   F  -1    1.70     0.37     b   ?
V  4   Cl -1    2.16     0.37     b   ?
V  4   N  -3    1.875    0.37     j   'from transition metal complexes'
V  5   O  -2    1.803    0.37     a   ?
V  5   O  -2    1.799    0.388    bs  ?
V  5   O  -2    1.799    0.37     x   ?
V  5   S  -2    2.25     0.37     e   unchecked
V  5   F  -1    1.70     0.37     e   unchecked
V  5   Cl -1    2.16     0.37     b   ?
V  9   O  -2    1.788    0.32     ag  'all oxidation states'
V  9   O  -2    1.81     0.34     o   ?
V  9   Br -1    2.30     0.37     b   ? 
V  9   I  -1    2.51     0.37     b   ? 
V  9   S  -2    2.23     0.37     b   ?
V  9   Se -2    2.33     0.37     b   ?
V  9   Te -2    2.57     0.37     b   ?
V  9   N  -3    1.86     0.37     b   ?
V  9   P  -3    2.31     0.37     b   ?
V  9   As -3    2.39     0.37     b   ?
V  9   H  -1    1.58     0.37     b   ?
W  4   O  -2    1.851    0.37     aj  ?
W  5   O  -2    1.881    0.37     aj  ?
W  5   O  -2    1.848    0.553    bs  'small sample'
W  6   O  -2    1.917    0.37     a   ?
W  6   O  -2    1.909    0.339    bs  ?
W  6   O  -2    1.916    0.41     x   ?
W  6   O  -2    1.921    0.37     b   ?
W  6   O  -2    1.906    0.37     aj  ?
W  6   F  -1    1.83     0.37     b   ? 
W  6   Cl -1    2.27     0.37     b   ?
W  9   O  -2    1.896    0.28     aj  'fitted to all oxidation states'
W  9   Br -1    2.45     0.37     b   ? 
W  9   I  -1    2.66     0.37     b   ?
W  9   S  -2    2.39     0.37     b   ?
W  9   Se -2    2.51     0.37     b   ? 
W  9   Te -2    2.71     0.37     b   ?
W  9   N  -3    2.06     0.37     b   ?
W  9   P  -3    2.46     0.37     b   ?
W  9   As -3    2.54     0.37     b   ?
W  9   H  -1    1.76     0.37     b   ?
Xe 2   O  -2    2.05     0.35     e   unchecked      
Xe 2   F  -1    2.02     0.37     e   unchecked
Xe 4   F  -1    1.93     0.37     e   unchecked
Xe 6   O  -2    2.00     0.37     e   unchecked
Xe 6   F  -1    1.89     0.37     e   unchecked
Xe 8   O  -2    1.94     0.37     e   unchecked
Y  3   O  -2    2.028    0.35     bj  ?
Y  3   O  -2    1.978    0.407    bs  ?
Y  3   O  -2    2.019    0.37     a   ?
Y  3   O  -2    2.014    0.37     b   ?
Y  3   S  -2    2.48     0.37     b   ?
Y  3   Se -2    2.61     0.37     b   ?
Y  3   Te -2    2.80     0.37     b   ?
Y  3   F  -1    1.904    0.37     b   ?
Y  3   F  -1    1.87     0.37     e   unchecked 
Y  3   Cl -1    2.40     0.37     b   ?
Y  3   Br -1    2.55     0.37     b   ? 
Y  3   I  -1    2.77     0.37     b   ? 
Y  3   N  -3    2.17     0.37     b   ?
Y  3   P  -3    2.57     0.37     b   ?
Y  3   As -3    2.64     0.37     b   ?
Y  3   H  -1    1.86     0.37     b   ?
Yb 2   O  -2    1.989    0.37     al  ?
Yb 2   N  -3    2.092    0.37     al  ?
Yb 3   O  -2    1.965    0.37     a   ?
Yb 3   O  -2    1.969    0.373    bs  ?
Yb 3   O  -2    1.985    0.37     b   ?
Yb 3   O  -2    1.954    0.37     ae  'from transition metal complexes'
Yb 3   S  -2    2.43     0.37     b   ? 
Yb 3   Se -2    2.56     0.37     b   ?
Yb 3   Te -2    2.76     0.37     b   ?
Yb 3   F  -1    1.875    0.37     b   ?
Yb 3   F  -1    1.85     0.40     p   ?
Yb 3   F  -1    1.90     0.37     e   unchecked
Yb 3   Cl -1    2.371    0.37     b   ?
Yb 3   Cl -1    2.376    0.37     al  ?
Yb 3   Cl -1    2.34     0.40     p   ?
Yb 3   Br -1    2.451    0.37     b   ?
Yb 3   Br -1    2.49     0.40     p   ?
Yb 3   I  -1    2.72     0.37     b   ?
Yb 3   I  -1    2.74     0.40     p   ?
Yb 3   N  -3    2.064    0.37     ah  ?
Yb 3   N  -3    2.12     0.37     b   ?
Yb 3   P  -3    2.53     0.37     b   ?
Yb 3   As -3    2.59     0.37     b   ?
Yb 3   H  -1    1.82     0.37     b   ?
Zn 2   O  -2    1.704    0.37     a   ?
Zn 2   O  -2    1.684    0.383    bs  ?
Zn 2   O  -2    1.675    0.39     o   ?
Zn 2   S  -2    2.09     0.37     b   ?
Zn 2   Se -2    2.22     0.37     b   ?
Zn 2   Te -2    2.45     0.37     b   ?
Zn 2   F  -1    1.62     0.37     b   ?
Zn 2   F  -1    1.67     0.37     e   unchecked
Zn 2   Cl -1    2.01     0.37     b   ?
Zn 2   Br -1    2.15     0.37     b   ?
Zn 2   I  -1    2.36     0.37     b   ?
Zn 2   N  -3    1.77     0.37     b   ?
Zn 2   P  -3    2.15     0.37     b   ?
Zn 2   As -3    2.24     0.37     b   ?
Zn 2   H  -1    1.42     0.37     b   ?
Zr 2   O  -2    2.34     0.37     e   unchecked      
Zr 2   F  -1    2.24     0.37     e   unchecked
Zr 2   Cl -1    2.58     0.37     e   unchecked
Zr 4   O  -2    1.928    0.37     a   ?
Zr 4   O  -2    1.913    0.406    bs  ?
Zr 4   O  -2    1.937    0.37     b   ?
Zr 4   S  -2    2.41     0.37     b   ?
Zr 4   Se -2    2.53     0.37     b   ?
Zr 4   Te -2    2.67     0.37     b   ?
Zr 4   F  -1    1.846    0.37     a   ?
Zr 4   F  -1    1.854    0.37     b   ?
Zr 4   Cl -1    2.33     0.37     b   ?
Zr 4   Br -1    2.48     0.37     b   ? 
Zr 4   I  -1    2.69     0.37     b   ?
Zr 4   N  -3    2.11     0.37     b   ?
Zr 4   N  -3    2.15     0.37     e   unchecked
Zr 4   P  -3    2.52     0.37     b   ?
Zr 4   As -3    2.57     0.37     b   ?
Zr 4   H  -1    1.79     0.37     b   ?
#### EOF #### EOF #### EOF #### EOF #### EOF #### EOF #### EOF #### EOF ###
